Repository: kspabon/sacha_

File: PCHINA VISCOELASTICIDAD R2-0011o exp.txt
TA Instruments

PCHINA VISCOELASTICIDAD R2-0011o

30/06/2022 1:01:32 p. m.

Sample name	P.CHINA VISCOELASTICIDAD R2
Sample notes	 
Experiment notes	
Operator	
Sample density	1,000 g/cm^3
Results file name	PCHINA VISCOELASTICIDAD R2
Run number	11 
Results directory	C:\Ta\Data\Ar1500\Ar1500\DIEGO ROA\RUBY
Experiment was run on	30/06/2022 1:01:32 p. m.

Procedure name	Oscillation procedure
Procedure notes	

Step name	Conditioning Step 1
Step notes	
Perform step	Yes
Initial temperature	25,0 °C
Wait for correct temperature	Yes
Do set temperature	Yes
Perform pre-shear	No
Perform equilibration	No
Wait for zero velocity	No
Purge gas only	No

Step name	Temperature sweep step 1
Step notes	
Perform step	Yes
Ramp type	Temperature sweep
Start temperature	25,0 °C
End temperature	85,0 °C
Temperature increment	5,0 °C
Equilibration time	0:01:00 hh:mm:ss
Frequency	0,5000 Hz
Controlled variable	strain 0,010000 
Conditioning time	0:00:03 hh:mm:ss
Sampling time	0:00:03 hh:mm:ss
Sampling type	precision sampling 
Initial osc. stress	0,7958 Pa
Lower torque limit	10,000 micro N.m
Controlled strain sampling number of tries	4 
Controlled strain tolerance	0,50 %
Store all tries as data points	No
Controlled flow variable	torque 0 micro N.m

Step name	Temperature sweep step 2
Step notes	
Perform step	Yes
Ramp type	Temperature sweep
Start temperature	85,0 °C
End temperature	25,0 °C
Temperature increment	5,0 °C
Equilibration time	0:01:00 hh:mm:ss
Frequency	0,5000 Hz
Controlled variable	strain 0,10000 
Conditioning time	0:00:03 hh:mm:ss
Sampling time	0:00:03 hh:mm:ss
Sampling type	precision sampling 
Initial osc. stress	0,7958 Pa
Lower torque limit	10,000 micro N.m
Controlled strain sampling number of tries	4 
Controlled strain tolerance	0,50 %
Store all tries as data points	No
Controlled flow variable	torque 0 micro N.m

Step name	Strain sweep step 1
Step notes	
Perform step	No

Step name	Strain sweep step 2
Step notes	
Perform step	No

Step name	Post-Experiment Step
Step notes	
Perform step	Yes
Do set temperature	Yes
Temperature	25,0 °C
Set temperature system idle	No

Geometry name	60 mm 2° steel cone
Geometry notes	Steel cone
Geometry material	Steel
Solvent trap	Yes
Angle	1:59:46 deg:min:sec
Diameter	60,0 mm
Truncation gap	53,00 micro m
Gap offset	0 micro m
Geometry inertia	17,48 micro N.m.s^2
Geometry compliance	1,790E-3 rad/N.m
Gap temperature compensation	0,5 micro m/°C
Gap temperature compensation enabled	Yes
Shear rate factor	28,69 
Shear stress factor	17680 1/m^3
Measurement system factor	616,1 1/m^3
Fluid density factor	3,546E-10 m^5
Normal force factor	707,4 1/m^2
Backoff distance	45000 micro m
Approximate sample volume	1,97 ml

Sample compression	none 
Compression distance	1000,0 micro m
Compression velocity	100,0 micro m/s
Fine velocity	1000,0 micro m/s
Coarse velocity	3000,0 micro m/s
Other velocity	3000,0 micro m/s
Current temperature system	Peltier plate
Temperature control	Enabled 
Purge gas only	No
Temperature calibration	Peltier plate - 0,5 micro m/°C
	Water bath - 0 micro m/°C
	Torsion oven - plate - 0 micro m/°C
	Torsion oven - solid sample - 0 micro m/°C
	Peltier concentric cylinders - 0 micro m/°C
	None - 0 micro m/°C
	Stress relaxation - 0 micro m/°C
	Current temperature system - 0 micro m/°C
Cooling water temperature	5,0 °C
Cooling water range	15,0 °C
Bearing friction correction	Yes
Bearing friction	1,161 micro N.m/(rad/s)
Bearing offset	0 micro N.m
Temperature system span and offset	Peltier plate - span 1,0000 , offset 0 °C
	Water bath - span 1,0000 , offset 0 °C
	Torsion oven - plate - span 1,0000 , offset 0 °C
	Torsion oven - solid sample - span 1,0000 , offset 0 °C
	Peltier concentric cylinders - span 1,0000 , offset 0 °C
	None - span 1,0000 , offset 0 °C
	Stress relaxation - span 1,0000 , offset 0 °C
	Current temperature system - span 1,0000 , offset 0 °C
Bearing mapping type	standard 
Number of mapping iterations	1
Instrument type (MType)	AR1500ex
Firmware version	  8.29  27/10/09
Configuration version (CnfVer)	301
Parameter version (PrmVer)	301
PCB Number	*NOT_SET*
IP address	172.23.191.2
Software version	V5.7.2
Windows version	Windows XP 6.2
Instrument inertia	23,24 micro N.m.s^2
Auto increment run number	Yes
Prompt for file name at start of run	Yes
Auto save results file	Yes
Results file storage	Consecutive steps of same type to 1 file 
Temperature tolerance	0,2 °C
Temperature duration	0:00:10 hh:mm:ss
Wait for temperature even if OK	Yes
Gap tolerance	4 micro m
Gap duration	0:00:02 hh:mm:ss
Override wait for gap	No
Velocity tolerance	0,1000 rad/s
Zero speed after pre-shear	Leave as is 
Zero normal force before run	No
Zero timer before run	Before pre-shear 
Non-equilibrium minimum velocity	3,000E-4 rad/s
Zero strain at the start of each flow step	Yes
Inertia correction	No
Collect negative shear rate data if stress is positive	Yes
Collect all points	No
Display flow point graph during run	Yes
Store flow point graph with results	Yes
Store images to the results for flow steps	No
Creep zero displacement	Yes
Store images to the results for creep steps	No
Standard creep image store frequency	10 s
Repeated creep image store frequency in repeats	10 
Display oscillation waveform graph during run	Yes
Store oscillation waveform graph with results	Yes
Display strain control tries during run	Yes
Store strain control tries with results	Yes
Store images to the results for oscillation steps	No
Stress relaxation zero displacement	Yes
Store images to the results for stress relaxation steps	No
Flow torque limit	10,00 micro N.m
Flow velocity limit	1,000E-3 rad/s
Oscillation torque limit	5,00 micro N.m
Oscillation displacement limit	1,00E-5 rad
Oscillation raw phase limit	170,0 degrees
Oscillation minimum normal force limit	0 N
Oscillation maximum normal force limit	0 N
Flow velocity tolerance	5,00 %
Oscillation torque tolerance	1,00 %
Oscillation displacement tolerance	5,00 %
Oscillation velocity tolerance	5,00 %
Temperature tolerance	1,0 °C

Temperature sweep step 1

ang. frequency	temperature	time	osc. stress	strain	delta	G'	G''	ang. frequency
rad/s	°C	s	Pa		degrees	Pa	Pa	rad/s

3,142	25,0	69,078	0,1765	1,0005	20,80	0,07585	0,02881	3,142
3,142	30,0	165,48	0,1767	0,73269	68,03	0,01005	0,02492	3,142
3,142	35,0	255,53	0,1767	0,71820	78,59	5,319E-3	0,02634	3,142
3,142	40,0	356,30	0,1766	0,75954	59,46	0,01983	0,03361	3,142
3,142	45,0	458,22	0,1757	0,84459	56,33	0,08036	0,1206	3,142
3,142	50,0	561,53	0,1761	0,85131	52,94	0,05751	0,07616	3,142
3,142	55,0	665,38	0,1758	0,84072	56,79	0,07636	0,1166	3,142
3,142	60,0	769,95	0,1754	0,75205	57,61	0,1249	0,1969	3,142
3,142	65,0	868,52	0,1759	0,43722	51,97	0,3109	0,3974	3,142
3,142	70,0	975,47	0,1768	0,056690	30,19	2,878	1,675	3,142
3,142	75,0	1086,1	0,9820	9,1371E-3	14,32	104,4	26,65	3,142
3,142	80,0	1201,8	3,733	0,010123	6,804	366,6	43,74	3,142
3,142	85,0	1314,1	2,119	0,010064	6,721	209,4	24,68	3,142

Temperature sweep step 2

ang. frequency	temperature	time	osc. stress	strain	delta	G'	G''	ang. frequency
rad/s	°C	s	Pa		degrees	Pa	Pa	rad/s

3,142	85,0	77,797	17,35	0,10091	7,421	170,8	22,24	3,142
3,142	80,0	169,36	15,74	0,10016	7,830	155,9	21,44	3,142
3,142	75,0	261,27	16,80	0,10078	7,356	165,6	21,38	3,142
3,142	70,0	376,95	17,55	0,10083	7,162	173,0	21,73	3,142
3,142	65,0	491,89	18,42	0,10070	7,022	181,8	22,39	3,142
3,142	60,0	606,52	19,16	0,10058	7,143	189,2	23,71	3,142
3,142	55,0	700,84	19,91	0,10053	7,270	196,7	25,10	3,142
3,142	50,0	795,70	20,85	0,10060	7,417	205,8	26,79	3,142
3,142	45,0	911,83	21,78	0,10059	7,525	215,0	28,40	3,142
3,142	40,0	1028,0	22,84	0,10066	7,677	225,2	30,36	3,142
3,142	35,0	1125,5	23,88	0,10063	7,864	235,4	32,51	3,142
3,142	30,0	1240,9	25,19	0,10068	7,932	248,1	34,57	3,142
3,142	25,0	1334,4	26,48	0,10057	7,960	261,1	36,51	3,142

File: PCHINA VISCOELASTICIDAD-0009o exp.txt
TA Instruments

PCHINA VISCOELASTICIDAD-0009o

30/06/2022 11:06:44 a. m.

Sample name	P.CHINA VISCOELASTICIDAD
Sample notes	 
Experiment notes	
Operator	
Sample density	1,000 g/cm^3
Results file name	PCHINA VISCOELASTICIDAD
Run number	9 
Results directory	C:\Ta\Data\Ar1500\Ar1500\DIEGO ROA\RUBY
Experiment was run on	30/06/2022 11:06:44 a. m.

Procedure name	Oscillation procedure
Procedure notes	

Step name	Conditioning Step 1
Step notes	
Perform step	Yes
Initial temperature	25,0 °C
Wait for correct temperature	Yes
Do set temperature	Yes
Perform pre-shear	No
Perform equilibration	No
Wait for zero velocity	No
Purge gas only	No

Step name	Temperature sweep step 1
Step notes	
Perform step	Yes
Ramp type	Temperature sweep
Start temperature	25,0 °C
End temperature	85,0 °C
Temperature increment	5,0 °C
Equilibration time	0:01:00 hh:mm:ss
Frequency	0,5000 Hz
Controlled variable	strain 0,010000 
Conditioning time	0:00:03 hh:mm:ss
Sampling time	0:00:03 hh:mm:ss
Sampling type	precision sampling 
Initial osc. stress	0,7958 Pa
Lower torque limit	10,000 micro N.m
Controlled strain sampling number of tries	4 
Controlled strain tolerance	0,50 %
Store all tries as data points	No
Controlled flow variable	torque 0 micro N.m

Step name	Temperature sweep step 2
Step notes	
Perform step	Yes
Ramp type	Temperature sweep
Start temperature	85,0 °C
End temperature	25,0 °C
Temperature increment	5,0 °C
Equilibration time	0:01:00 hh:mm:ss
Frequency	0,5000 Hz
Controlled variable	strain 0,10000 
Conditioning time	0:00:03 hh:mm:ss
Sampling time	0:00:03 hh:mm:ss
Sampling type	precision sampling 
Initial osc. stress	0,7958 Pa
Lower torque limit	10,000 micro N.m
Controlled strain sampling number of tries	4 
Controlled strain tolerance	0,50 %
Store all tries as data points	No
Controlled flow variable	torque 0 micro N.m

Step name	Strain sweep step 1
Step notes	
Perform step	No

Step name	Strain sweep step 2
Step notes	
Perform step	No

Step name	Post-Experiment Step
Step notes	
Perform step	Yes
Do set temperature	Yes
Temperature	25,0 °C
Set temperature system idle	No

Geometry name	60 mm 2° steel cone
Geometry notes	Steel cone
Geometry material	Steel
Solvent trap	Yes
Angle	1:59:46 deg:min:sec
Diameter	60,0 mm
Truncation gap	53,00 micro m
Gap offset	0 micro m
Geometry inertia	17,48 micro N.m.s^2
Geometry compliance	1,790E-3 rad/N.m
Gap temperature compensation	0,5 micro m/°C
Gap temperature compensation enabled	Yes
Shear rate factor	28,69 
Shear stress factor	17680 1/m^3
Measurement system factor	616,1 1/m^3
Fluid density factor	3,546E-10 m^5
Normal force factor	707,4 1/m^2
Backoff distance	45000 micro m
Approximate sample volume	1,97 ml

Sample compression	none 
Compression distance	1000,0 micro m
Compression velocity	100,0 micro m/s
Fine velocity	1000,0 micro m/s
Coarse velocity	3000,0 micro m/s
Other velocity	3000,0 micro m/s
Current temperature system	Peltier plate
Temperature control	Enabled 
Purge gas only	No
Temperature calibration	Peltier plate - 0,5 micro m/°C
	Water bath - 0 micro m/°C
	Torsion oven - plate - 0 micro m/°C
	Torsion oven - solid sample - 0 micro m/°C
	Peltier concentric cylinders - 0 micro m/°C
	None - 0 micro m/°C
	Stress relaxation - 0 micro m/°C
	Current temperature system - 0 micro m/°C
Cooling water temperature	5,0 °C
Cooling water range	15,0 °C
Bearing friction correction	Yes
Bearing friction	1,161 micro N.m/(rad/s)
Bearing offset	0 micro N.m
Temperature system span and offset	Peltier plate - span 1,0000 , offset 0 °C
	Water bath - span 1,0000 , offset 0 °C
	Torsion oven - plate - span 1,0000 , offset 0 °C
	Torsion oven - solid sample - span 1,0000 , offset 0 °C
	Peltier concentric cylinders - span 1,0000 , offset 0 °C
	None - span 1,0000 , offset 0 °C
	Stress relaxation - span 1,0000 , offset 0 °C
	Current temperature system - span 1,0000 , offset 0 °C
Bearing mapping type	standard 
Number of mapping iterations	1
Instrument type (MType)	AR1500ex
Firmware version	  8.29  27/10/09
Configuration version (CnfVer)	301
Parameter version (PrmVer)	301
PCB Number	*NOT_SET*
IP address	172.23.191.2
Software version	V5.7.2
Windows version	Windows XP 6.2
Instrument inertia	23,24 micro N.m.s^2
Auto increment run number	Yes
Prompt for file name at start of run	Yes
Auto save results file	Yes
Results file storage	Consecutive steps of same type to 1 file 
Temperature tolerance	0,2 °C
Temperature duration	0:00:10 hh:mm:ss
Wait for temperature even if OK	Yes
Gap tolerance	4 micro m
Gap duration	0:00:02 hh:mm:ss
Override wait for gap	No
Velocity tolerance	0,1000 rad/s
Zero speed after pre-shear	Leave as is 
Zero normal force before run	No
Zero timer before run	Before pre-shear 
Non-equilibrium minimum velocity	3,000E-4 rad/s
Zero strain at the start of each flow step	Yes
Inertia correction	No
Collect negative shear rate data if stress is positive	Yes
Collect all points	No
Display flow point graph during run	Yes
Store flow point graph with results	Yes
Store images to the results for flow steps	No
Creep zero displacement	Yes
Store images to the results for creep steps	No
Standard creep image store frequency	10 s
Repeated creep image store frequency in repeats	10 
Display oscillation waveform graph during run	Yes
Store oscillation waveform graph with results	Yes
Display strain control tries during run	Yes
Store strain control tries with results	Yes
Store images to the results for oscillation steps	No
Stress relaxation zero displacement	Yes
Store images to the results for stress relaxation steps	No
Flow torque limit	10,00 micro N.m
Flow velocity limit	1,000E-3 rad/s
Oscillation torque limit	5,00 micro N.m
Oscillation displacement limit	1,00E-5 rad
Oscillation raw phase limit	170,0 degrees
Oscillation minimum normal force limit	0 N
Oscillation maximum normal force limit	0 N
Flow velocity tolerance	5,00 %
Oscillation torque tolerance	1,00 %
Oscillation displacement tolerance	5,00 %
Oscillation velocity tolerance	5,00 %
Temperature tolerance	1,0 °C

Temperature sweep step 1

ang. frequency	temperature	time	osc. stress	strain	delta	G'	G''	ang. frequency
rad/s	°C	s	Pa		degrees	Pa	Pa	rad/s

3,142	25,0	77,657	20,84	9,9366E-3	12,69	2057	463,2	3,142
3,142	30,0	166,52	18,85	9,9731E-3	12,46	1855	409,8	3,142
3,142	35,0	258,23	17,18	9,9833E-3	12,26	1689	367,1	3,142

File: PCHINA VISCOELASTICIDAD-0010o exp.txt
TA Instruments

PCHINA VISCOELASTICIDAD-0010o

30/06/2022 12:02:11 p. m.

Sample name	P.CHINA VISCOELASTICIDAD
Sample notes	 
Experiment notes	
Operator	
Sample density	1,000 g/cm^3
Results file name	PCHINA VISCOELASTICIDAD
Run number	10 
Results directory	C:\Ta\Data\Ar1500\Ar1500\DIEGO ROA\RUBY
Experiment was run on	30/06/2022 12:02:11 p. m.

Procedure name	Oscillation procedure
Procedure notes	

Step name	Conditioning Step 1
Step notes	
Perform step	Yes
Initial temperature	25,0 °C
Wait for correct temperature	Yes
Do set temperature	Yes
Perform pre-shear	No
Perform equilibration	No
Wait for zero velocity	No
Purge gas only	No

Step name	Temperature sweep step 1
Step notes	
Perform step	Yes
Ramp type	Temperature sweep
Start temperature	25,0 °C
End temperature	85,0 °C
Temperature increment	5,0 °C
Equilibration time	0:01:00 hh:mm:ss
Frequency	0,5000 Hz
Controlled variable	strain 0,010000 
Conditioning time	0:00:03 hh:mm:ss
Sampling time	0:00:03 hh:mm:ss
Sampling type	precision sampling 
Initial osc. stress	0,7958 Pa
Lower torque limit	10,000 micro N.m
Controlled strain sampling number of tries	4 
Controlled strain tolerance	0,50 %
Store all tries as data points	No
Controlled flow variable	torque 0 micro N.m

Step name	Temperature sweep step 2
Step notes	
Perform step	Yes
Ramp type	Temperature sweep
Start temperature	85,0 °C
End temperature	25,0 °C
Temperature increment	5,0 °C
Equilibration time	0:01:00 hh:mm:ss
Frequency	0,5000 Hz
Controlled variable	strain 0,10000 
Conditioning time	0:00:03 hh:mm:ss
Sampling time	0:00:03 hh:mm:ss
Sampling type	precision sampling 
Initial osc. stress	0,7958 Pa
Lower torque limit	10,000 micro N.m
Controlled strain sampling number of tries	4 
Controlled strain tolerance	0,50 %
Store all tries as data points	No
Controlled flow variable	torque 0 micro N.m

Step name	Strain sweep step 1
Step notes	
Perform step	No

Step name	Strain sweep step 2
Step notes	
Perform step	No

Step name	Post-Experiment Step
Step notes	
Perform step	Yes
Do set temperature	Yes
Temperature	25,0 °C
Set temperature system idle	No

Geometry name	60 mm 2° steel cone
Geometry notes	Steel cone
Geometry material	Steel
Solvent trap	Yes
Angle	1:59:46 deg:min:sec
Diameter	60,0 mm
Truncation gap	53,00 micro m
Gap offset	0 micro m
Geometry inertia	17,48 micro N.m.s^2
Geometry compliance	1,790E-3 rad/N.m
Gap temperature compensation	0,5 micro m/°C
Gap temperature compensation enabled	Yes
Shear rate factor	28,69 
Shear stress factor	17680 1/m^3
Measurement system factor	616,1 1/m^3
Fluid density factor	3,546E-10 m^5
Normal force factor	707,4 1/m^2
Backoff distance	45000 micro m
Approximate sample volume	1,97 ml

Sample compression	none 
Compression distance	1000,0 micro m
Compression velocity	100,0 micro m/s
Fine velocity	1000,0 micro m/s
Coarse velocity	3000,0 micro m/s
Other velocity	3000,0 micro m/s
Current temperature system	Peltier plate
Temperature control	Enabled 
Purge gas only	No
Temperature calibration	Peltier plate - 0,5 micro m/°C
	Water bath - 0 micro m/°C
	Torsion oven - plate - 0 micro m/°C
	Torsion oven - solid sample - 0 micro m/°C
	Peltier concentric cylinders - 0 micro m/°C
	None - 0 micro m/°C
	Stress relaxation - 0 micro m/°C
	Current temperature system - 0 micro m/°C
Cooling water temperature	5,0 °C
Cooling water range	15,0 °C
Bearing friction correction	Yes
Bearing friction	1,161 micro N.m/(rad/s)
Bearing offset	0 micro N.m
Temperature system span and offset	Peltier plate - span 1,0000 , offset 0 °C
	Water bath - span 1,0000 , offset 0 °C
	Torsion oven - plate - span 1,0000 , offset 0 °C
	Torsion oven - solid sample - span 1,0000 , offset 0 °C
	Peltier concentric cylinders - span 1,0000 , offset 0 °C
	None - span 1,0000 , offset 0 °C
	Stress relaxation - span 1,0000 , offset 0 °C
	Current temperature system - span 1,0000 , offset 0 °C
Bearing mapping type	standard 
Number of mapping iterations	1
Instrument type (MType)	AR1500ex
Firmware version	  8.29  27/10/09
Configuration version (CnfVer)	301
Parameter version (PrmVer)	301
PCB Number	*NOT_SET*
IP address	172.23.191.2
Software version	V5.7.2
Windows version	Windows XP 6.2
Instrument inertia	23,24 micro N.m.s^2
Auto increment run number	Yes
Prompt for file name at start of run	Yes
Auto save results file	Yes
Results file storage	Consecutive steps of same type to 1 file 
Temperature tolerance	0,2 °C
Temperature duration	0:00:10 hh:mm:ss
Wait for temperature even if OK	Yes
Gap tolerance	4 micro m
Gap duration	0:00:02 hh:mm:ss
Override wait for gap	No
Velocity tolerance	0,1000 rad/s
Zero speed after pre-shear	Leave as is 
Zero normal force before run	No
Zero timer before run	Before pre-shear 
Non-equilibrium minimum velocity	3,000E-4 rad/s
Zero strain at the start of each flow step	Yes
Inertia correction	No
Collect negative shear rate data if stress is positive	Yes
Collect all points	No
Display flow point graph during run	Yes
Store flow point graph with results	Yes
Store images to the results for flow steps	No
Creep zero displacement	Yes
Store images to the results for creep steps	No
Standard creep image store frequency	10 s
Repeated creep image store frequency in repeats	10 
Display oscillation waveform graph during run	Yes
Store oscillation waveform graph with results	Yes
Display strain control tries during run	Yes
Store strain control tries with results	Yes
Store images to the results for oscillation steps	No
Stress relaxation zero displacement	Yes
Store images to the results for stress relaxation steps	No
Flow torque limit	10,00 micro N.m
Flow velocity limit	1,000E-3 rad/s
Oscillation torque limit	5,00 micro N.m
Oscillation displacement limit	1,00E-5 rad
Oscillation raw phase limit	170,0 degrees
Oscillation minimum normal force limit	0 N
Oscillation maximum normal force limit	0 N
Flow velocity tolerance	5,00 %
Oscillation torque tolerance	1,00 %
Oscillation displacement tolerance	5,00 %
Oscillation velocity tolerance	5,00 %
Temperature tolerance	1,0 °C

Temperature sweep step 1

ang. frequency	temperature	time	osc. stress	strain	delta	G'	G''	ang. frequency
rad/s	°C	s	Pa		degrees	Pa	Pa	rad/s

3,142	24,9	69,000	0,1766	0,95941	14,00	0,06649	0,01657	3,142
3,142	30,0	161,92	0,1767	0,73004	67,04	8,723E-3	0,02059	3,142
3,142	35,0	246,91	0,1767	0,72816	67,76	7,998E-3	0,01956	3,142
3,142	40,0	335,89	0,1767	0,72816	68,54	8,093E-3	0,02059	3,142
3,142	45,0	436,31	0,1767	0,73103	68,32	9,347E-3	0,02351	3,142
3,142	50,0	536,63	0,1766	0,73490	69,17	0,01142	0,03002	3,142
3,142	55,0	638,80	0,1765	0,74028	69,66	0,01469	0,03962	3,142
3,142	60,0	734,64	0,1764	0,75810	66,27	0,02317	0,05271	3,142
3,142	65,0	831,31	0,1762	0,80346	59,17	0,04224	0,07077	3,142
3,142	70,0	927,80	0,1758	0,86676	54,02	0,07686	0,1059	3,142
3,142	75,0	1032,8	0,1768	0,012674	17,33	13,54	4,226	3,142
3,142	80,0	1140,3	2,371	9,8507E-3	8,543	238,3	35,80	3,142
3,142	85,0	1252,3	2,545	0,010065	9,348	249,8	41,12	3,142

Temperature sweep step 2

ang. frequency	temperature	time	osc. stress	strain	delta	G'	G''	ang. frequency
rad/s	°C	s	Pa		degrees	Pa	Pa	rad/s

3,142	85,0	77,766	18,76	0,10253	9,042	181,0	28,80	3,142
3,142	80,0	190,44	12,91	0,10004	7,567	128,2	17,03	3,142
3,142	75,0	275,88	12,72	0,10090	7,308	125,3	16,07	3,142
3,142	70,0	387,20	12,10	0,10072	7,090	119,5	14,86	3,142
3,142	65,0	473,16	12,09	0,10070	7,090	119,3	14,84	3,142
3,142	60,0	559,91	12,27	0,10059	7,196	121,2	15,31	3,142
3,142	55,0	648,11	12,56	0,10051	7,497	124,1	16,33	3,142
3,142	50,0	737,36	13,00	0,10055	7,947	128,3	17,91	3,142
3,142	45,0	827,45	13,50	0,10068	8,574	132,8	20,03	3,142
3,142	40,0	918,53	13,93	0,10062	9,098	137,0	21,94	3,142
3,142	35,0	1018,7	14,40	0,10089	9,739	140,9	24,18	3,142
3,142	30,0	1112,5	14,80	0,10095	10,19	144,5	25,99	3,142
3,142	25,0	1207,3	15,24	0,10093	10,48	148,7	27,51	3,142
